Repository: MarcusNi96/dma-prony-validation

# dma-prony-validation

Fit a Prony series for a viscoelastic material from DMA measurements, then
validate it by FEA against shaker measurements.

## Layout

```
config/<material>/base.json        constants: nu, rho, G_inf
config/experiments/<name>.json     shaker test specs (mass, geometry, ...)

data/raw/                          gitignored — raw .xls / .csv lives here
data/raw/process_dma.py            DMA processor (see data/raw/README.md)
data/<material>/dma/<run>.csv      processed DMA, the contract input
data/<material>/shaker/<run>.csv   processed shaker, contract input

core/    science modules (mechanics, tts, plots)
py3/     boilerplate (paths, sources, io, matrix_runner)

File: data/epdm_70/shaker/1g_118g.csv (part 1 of 3)
run,freq_hz,base_accel_ms2,base_phase_rad,mass_accel_ms2,mass_phase_rad
1g_118g,200.0,9.80565417,0.057154,11.3677299,0.0794418
1g_118g,200.5,9.798689070000002,0.0559083,11.36979,0.0790409
1g_118g,201.001,9.783159840000001,0.0527592,11.365866,0.0777412
1g_118g,201.501,9.777627,0.0516372,11.3644926,0.0772781
1g_118g,202.001,9.75150297,0.0457112,11.3474232,0.0749709
1g_118g,202.501,9.74019204,0.0431448,11.3400657,0.0739717
1g_118g,203.001,9.696723930000001,0.0355401,11.3124996,0.0720237
1g_118g,203.502,9.674151120000001,0.0315923,11.298177,0.0710125
1g_118g,204.002,9.60343083,0.0246419,11.2722786,0.0709988
1g_118g,204.502,9.559845000000001,0.0203593,11.2563864,0.0709904
1g_118g,205.003,9.470044260000002,0.0173664,11.254130100000001,0.0734915
1g_118g,205.503,9.40481757,0.0151922,11.2524624,0.0753083
1g_118g,206.003,9.332733690000001,0.0191102,11.297686500000001,0.0794501
1g_118g,206.503,9.27125442,0.0224515,11.336239800000001,0.0829823
1g_118g,207.003,9.27568854,0.0315549,11.4467985,0.0863406
1g_118g,207.504,9.28011285,0.0406517,11.557161,0.0896965
1g_118g,208.004,9.36937404,0.0480164,11.705390100000002,0.089816
1g_118g,208.504,9.47387997,0.0566386,11.878929000000001,0.0899559
1g_118g,209.005,9.58458582,0.0589876,12.0095001,0.0878736
1g_118g,209.505,9.73672911,0.0622161,12.188925,0.0850118
1g_118g,210.005,9.807782940000001,0.0617918,12.2668164,0.0828147
1g_118g,210.505,9.922913099999999,0.0611044,12.392973000000001,0.0792546
1g_118g,211.006,9.9442989,0.0603215,12.4170075,0.0776552
1g_118g,211.506,9.9854028,0.0588159,12.463310700000001,0.0745796
1g_118g,212.006,9.978437699999999,0.0581906,12.455855099999999,0.0733694
1g_118g,212.506,9.962447400000002,0.0567493,12.4386876,0.0705802
1g_118g,213.007,9.9498906,0.0562126,12.4255422,0.0695261
1g_118g,213.507,9.926837100000002,0.0552328,12.401507700000002,0.0676019
1g_118g,214.007,9.9145746,0.0547092,12.388656600000001,0.0665734
1g_118g,214.507,9.8877933,0.0532843,12.364229700000001,0.0638814
1g_118g,215.008,9.8764137,0.0526845,12.354027300000002,0.0627483
1g_118g,215.508,9.8596386,0.0513873,12.3451983,0.0603377
1g_118g,216.008,9.851202,0.0507316,12.340783800000002,0.0591194
1g_118g,216.508,9.8399205,0.0495262,12.3408819,0.0568689
1g_118g,217.008,9.8332497,0.0488023,12.34098,0.0555171
1g_118g,217.509,9.8254017,0.0476806,12.344119200000002,0.0534661
1g_118g,218.009,9.819809999999999,0.0468856,12.3462774,0.0520125
1g_118g,218.509,9.8148069,0.045913,12.352653900000002,0.0502005
1g_118g,219.01,9.8105886,0.0451033,12.357951300000002,0.0486921
1g_118g,219.51,9.807400350000002,0.0443262,12.368055600000002,0.0471391
1g_118g,220.01,9.80430039,0.043568,12.3779637,0.045624
1g_118g,220.51,9.8023482,0.0429135,12.388950900000001,0.0442515
1g_118g,221.01,9.800121330000001,0.0421655,12.401605800000002,0.0426829
1g_118g,221.511,9.79900299,0.041659,12.411612000000002,0.0413549
1g_118g,222.011,9.797511870000001,0.0409798,12.4249536,0.0395739
1g_118g,222.511,9.79711947,0.0406176,12.4350579,0.0383905
1g_118g,223.012,9.79651125,0.0400453,12.4510482,0.036521
1g_118g,223.512,9.795942270000001,0.039756,12.4599753,0.035496
1g_118g,224.012,9.79488279,0.0392142,12.4765542,0.0335766
1g_118g,224.512,9.79438248,0.0389855,12.4836174,0.0326611
1g_118g,225.013,9.79324452,0.038473,12.4995096,0.0306097
1g_118g,225.513,9.792842310000001,0.0383489,12.505297500000001,0.0298067
1g_118g,226.013,9.79210656,0.0381274,12.515696100000001,0.0283733
1g_118g,226.513,9.791723970000001,0.0380118,12.5210916,0.0276251
1g_118g,227.014,9.78852591,0.0380691,12.535021799999999,0.02548
1g_118g,227.514,9.787211370000001,0.0380925,12.5407116,0.024603
1g_118g,228.014,9.78281649,0.0388598,12.549540600000002,0.0227544
1g_118g,228.514,9.780658290000002,0.0392373,12.5539551,0.0218451
1g_118g,229.015,9.78003045,0.0409679,12.5586639,0.0205664
1g_118g,229.515,9.77965767,0.0419811,12.561410700000001,0.0198178
1g_118g,230.015,9.78946767,0.0445838,12.564549900000001,0.0192554
1g_118g,230.515,9.79624638,0.0463832,12.5667081,0.0188665
1g_118g,231.016,9.8229492,0.0491561,12.5737713,0.0191121
1g_118g,231.516,9.844629300000001,0.0514092,12.579461100000001,0.0193117
1g_118g,232.016,9.8849484,0.0531467,12.592704600000001,0.0201077
1g_118g,232.516,9.9233055,0.0548016,12.6052614,0.0208657
1g_118g,233.017,9.9627417,0.0547204,12.6199764,0.0215873
1g_118g,233.517,10.0066905,0.0546299,12.636261000000001,0.0223924
1g_118g,234.017,10.028566800000002,0.0530283,12.644010900000001,0.0225754
1g_118g,234.517,10.0573101,0.0509324,12.654017099999999,0.022815
1g_118g,235.018,10.0566234,0.0486989,12.6502893,0.0224178
1g_118g,235.518,10.0554462,0.0452579,12.644501400000001,0.0218059
1g_118g,236.018,10.039848300000001,0.043107,12.632729400000002,0.0210855
1g_118g,236.518,10.011301200000002,0.0391835,12.6112455,0.0197714
1g_118g,237.019,9.992662200000002,0.037379,12.598296300000001,0.0189134
1g_118g,237.519,9.951950700000001,0.0334476,12.5702397,0.0170442
1g_118g,238.019,9.937431900000002,0.0319563,12.562686000000001,0.0161917
1g_118g,238.519,9.912024,0.0293525,12.549442500000001,0.0147034
1g_118g,239.02,9.899074800000001,0.0280258,12.542771700000001,0.013945
1g_118g,239.52,9.871410599999999,0.0243687,12.538749600000001,0.0115877
1g_118g,240.02,9.8604234,0.0229166,12.537180000000001,0.0106517
1g_118g,240.52,9.8434521,0.0196213,12.5457147,0.00834228
1g_118g,241.021,9.835407900000002,0.0180439,12.5498349,0.00723679
1g_118g,241.521,9.8245188,0.0150369,12.5668062,0.00496242
1g_118g,242.021,9.818338500000001,0.0133215,12.576518100000001,0.00366494
1g_118g,242.521,9.810098100000001,0.0106383,12.595843799999999,0.00148691
1g_118g,243.022,9.804476970000001,0.00882862,12.608891100000001,1.79531e-05
1g_118g,243.522,9.7981299,0.00652288,12.628413000000002,-0.00196855
1g_118g,244.022,9.793087560000002,0.00469425,12.6439128,-0.003544
1g_118g,244.522,9.78719175,0.00276315,12.662748,-0.00535937
1g_118g,245.023,9.78169815,0.000967591,12.680307899999999,-0.00704731
1g_118g,245.523,9.77549823,-0.000762211,12.699829800000002,-0.00878872
1g_118g,246.023,9.76874895,-0.00264622,12.721215599999999,-0.0106854
1g_118g,246.523,9.76332402,-0.00406729,12.7408356,-0.0122947
1g_118g,247.024,9.75639816,-0.0058823,12.766047300000002,-0.0143501
1g_118g,247.524,9.75293523,-0.00686564,12.785373,-0.0156685
1g_118g,248.024,9.747735930000001,-0.00834297,12.8144106,-0.0176492
1g_118g,248.524,9.74606823,-0.00886205,12.8330496,-0.0187768
1g_118g,249.025,9.74312523,-0.00978445,12.8662074,-0.0207807
1g_118g,249.525,9.74315466,-0.0100014,12.8831787,-0.0218635
1g_118g,250.025,9.743233140000001,-0.010461,12.919279500000002,-0.0241582
1g_118g,250.525,9.74518533,-0.0105118,12.933896400000002,-0.0251283
1g_118g,251.026,9.750168810000002,-0.0106415,12.9712725,-0.0276098
1g_118g,251.526,9.753582690000002,-0.0106068,12.9833388,-0.0284294
1g_118g,252.026,9.76037121,-0.0105379,13.0071771,-0.030059
1g_118g,252.526,9.76430502,-0.0104979,13.021009200000002,-0.0310031
1g_118g,253.027,9.77813712,-0.0102197,13.052891700000002,-0.0332934
1g_118g,253.527,9.784582290000001,-0.0100902,13.0677048,-0.0343601
1g_118g,254.027,9.800150760000001,-0.00963841,13.092229800000002,-0.0363256
1g_118g,254.527,9.808803180000002,-0.00938729,13.105865700000003,-0.0374182
1g_118g,255.028,9.827069400000001,-0.00905536,13.122738900000002,-0.0388686
1g_118g,255.528,9.839037600000001,-0.00883703,13.1338242,-0.0398227
1g_118g,256.028,9.8602272,-0.00901427,13.145301900000002,-0.0408988
1g_118g,256.528,9.876707999999999,-0.00915145,13.154229,-0.0417317
1g_118g,257.029,9.8950527,-0.0100474,13.160703600000002,-0.0425392
1g_118g,257.529,9.9117297,-0.0108608,13.1664915,-0.0432722
1g_118g,258.029,9.9213435,-0.0124504,13.168944000000002,-0.043942
1g_118g,258.529,9.9315459,-0.0141407,13.1714946,-0.0446541
1g_118g,259.03,9.9302706,-0.0161286,13.169925000000001,-0.0453097
1g_118g,259.53,9.9287991,-0.0186064,13.1678649,-0.046127
1g_118g,260.03,9.9199701,-0.020639,13.1644314,-0.0467967
1g_118g,260.53,9.907020900000001,-0.0236173,13.159330200000001,-0.047778
1g_118g,261.031,9.896328,-0.0254876,13.157073900000002,-0.0484874
1g_118g,261.531,9.877689,-0.028726,13.153051800000002,-0.0497155
1g_118g,262.031,9.8681733,-0.0303005,13.153051800000002,-0.0504407
1g_118g,262.531,9.848357100000001,-0.0335471,13.1531499,-0.051936
1g_118g,263.032,9.840901500000001,-0.0348317,13.157172000000001,-0.0526267
1g_118g,263.532,9.8221644,-0.0380218,13.166982,-0.054342
1g_118g,264.032,9.8173575,-0.0390265,13.1737509,-0.054945
1g_118g,264.532,9.80785161,-0.0409758,13.1867982,-0.0561147
1g_118g,265.033,9.802495350000001,-0.0420807,13.194253800000002,-0.0567778
1g_118g,265.533,9.79348977,-0.0447163,13.219269299999999,-0.058556
1g_118g,266.033,9.789408810000001,-0.04591,13.2306489,-0.0593613
1g_118g,266.533,9.78402312,-0.0481691,13.2586074,-0.0610994
1g_118g,267.034,9.78110955,-0.0493923,13.2737148,-0.0620405
1g_118g,267.534,9.77917698,-0.0513871,13.303537200000001,-0.0636492
1g_118g,268.034,9.77794092,-0.0526667,13.3225686,-0.0646812
1g_118g,268.534,9.77685201,-0.0545293,13.3531758,-0.0662328
1g_118g,269.035,9.77601816,-0.055936,13.3762293,-0.0674046
1g_118g,269.535,9.77494887,-0.0575025,13.4046783,-0.0688452
1g_118g,270.035,9.773987490000001,-0.0588906,13.42989,-0.0701218
1g_118g,270.535,9.7733106,-0.0602156,13.4556903,-0.0714459
1g_118g,271.036,9.77260428,-0.0615909,13.4824716,-0.0728204
1g_118g,271.536,9.77284953,-0.0627687,13.5068985,-0.0740106
1g_118g,272.036,9.77315364,-0.0642017,13.5366228,-0.0754586
1g_118g,272.536,9.77421312,-0.0652593,13.5590877,-0.0765408
1g_118g,273.037,9.775733670000001,-0.0667712,13.591264500000001,-0.0780879
1g_118g,273.537,9.77639094,-0.0676874,13.6109826,-0.0790879
1g_118g,274.037,9.77749947,-0.0692335,13.6443366,-0.0807754
1g_118g,274.537,9.77732289,-0.0699814,13.661798400000002,-0.0816615
1g_118g,275.038,9.77695992,-0.0714823,13.6966239,-0.0834399
1g_118g,275.538,9.776969730000001,-0.0721147,13.711437,-0.0841857
1g_118g,276.038,9.77699916,-0.0736403,13.7470473,-0.085985
1g_118g,276.538,9.777430800000001,-0.0741922,13.759800300000002,-0.0866303
1g_118g,277.039,9.77826465,-0.0752376,13.7839329,-0.0878527
1g_118g,277.539,9.77872572,-0.0758171,13.797372600000001,-0.0885304
1g_118g,278.039,9.7802757,-0.0772559,13.833571500000001,-0.0904148
1g_118g,278.539,9.780962400000002,-0.0778895,13.849561800000002,-0.0912446
1g_118g,279.04,9.78200226,-0.0791229,13.884583500000002,-0.0930474
1g_118g,279.54,9.78256143,-0.0797734,13.9030263,-0.0939981
1g_118g,280.04,9.783983880000001,-0.0809178,13.9345164,-0.0956657
1g_118g,280.54,9.784866780000002,-0.0816336,13.9542345,-0.0967087
1g_118g,281.041,9.78609303,-0.0827657,13.9832721,-0.0982269
1g_118g,281.541,9.78700536,-0.0836001,14.004756,-0.0993459
1g_118g,282.041,9.78899679,-0.0846586,14.0323221,-0.100662
1g_118g,282.541,9.79071354,-0.0855742,14.0562585,-0.1018
1g_118g,283.042,9.79324452,-0.0864739,14.081372100000001,-0.103006
1g_118g,283.542,9.795804930000001,-0.0873856,14.10678,-0.104228
1g_118g,284.042,9.79767864,-0.0881198,14.1286563,-0.105393
1g_118g,284.542,9.7998957,-0.0889918,14.154750900000002,-0.106776
1g_118g,285.043,9.80144568,-0.0896776,14.173782300000001,-0.107892
1g_118g,285.543,9.80361369,-0.090634,14.200367400000001,-0.109448
1g_118g,286.043,9.804516210000001,-0.0913059,14.2168482,-0.110424
1g_118g,286.543,9.80598771,-0.092411,14.24412,-0.11203
1g_118g,287.044,9.80630163,-0.0929838,14.2580502,-0.112852
1g_118g,287.544,9.80690004,-0.0941027,14.285223900000002,-0.114459
1g_118g,288.044,9.807586740000001,-0.0946389,14.2972902,-0.115176
1g_118g,288.544,9.80919558,-0.0958956,14.325543,-0.116856
1g_118g,289.045,9.810490500000002,-0.0964172,14.3361378,-0.117439
1g_118g,289.545,9.812746800000001,-0.0973824,14.3558559,-0.118516
1g_118g,290.045,9.8140221,-0.0979054,14.3665488,-0.119101
1g_118g,290.545,9.8190252,-0.0993855,14.395095900000001,-0.12064
1g_118g,291.046,9.821183399999999,-0.100019,14.4073584,-0.121299
1g_118g,291.546,9.825009300000001,-0.101513,14.433158700000002,-0.12287
1g_118g,292.046,9.8269713,-0.10228,14.446402200000001,-0.123676
1g_118g,292.546,9.8302086,-0.103674,14.4674937,-0.125163
1g_118g,293.047,9.8320725,-0.104524,14.4804429,-0.12607
1g_118g,293.547,9.836388900000001,-0.106016,14.4984933,-0.127476
1g_118g,294.047,9.83943,-0.107089,14.511442500000001,-0.128488
1g_118g,294.547,9.8427654,-0.108603,14.527334699999999,-0.129686
1g_118g,295.048,9.8455122,-0.109881,14.5407744,-0.130699
1g_118g,295.548,9.8455122,-0.111382,14.5530369,-0.131806
1g_118g,296.048,9.8455122,-0.112867,14.565103200000001,-0.132902
1g_118g,296.548,9.8442369,-0.114532,14.5745208,-0.133964
1g_118g,297.049,9.8427654,-0.116462,14.585507999999999,-0.135196
1g_118g,297.549,9.841980600000001,-0.118295,14.5950237,-0.136089
1g_118g,298.049,9.8408034,-0.120789,14.607972900000002,-0.137304
1g_118g,298.549,9.8398224,-0.122601,14.6187639,-0.13798
1g_118g,299.05,9.8381547,-0.125507,14.6359314,-0.139065
1g_118g,299.55,9.835407900000002,-0.127281,14.646624300000001,-0.139593
1g_118g,300.05,9.830110500000002,-0.130656,14.666931000000002,-0.140598
1g_118g,300.55,9.825107400000002,-0.132345,14.6768391,-0.141076
1g_118g,301.051,9.8137278,-0.136193,14.699304,-0.142164
1g_118g,301.551,9.80701776,-0.137699,14.708427300000002,-0.142564
1g_118g,302.051,9.79495146,-0.140422,14.725006200000001,-0.143288
1g_118g,302.551,9.78856515,-0.141864,14.7337371,-0.143672
1g_118g,303.052,9.766374930000001,-0.145786,14.763069,-0.14454
1g_118g,303.552,9.75714372,-0.147418,14.775233400000001,-0.144901
1g_118g,304.052,9.73457091,-0.150716,14.8142772,-0.145561
1g_118g,304.552,9.72328941,-0.152364,14.833799100000002,-0.145891
1g_118g,305.053,9.704307060000001,-0.154893,14.886380700000002,-0.146597
1g_118g,305.553,9.69301575,-0.156395,14.917576500000001,-0.147016
1g_118g,306.053,9.67857543,-0.158218,14.978496600000001,-0.147995
1g_118g,306.553,9.6684417,-0.159497,15.021268200000002,-0.148681
1g_118g,307.054,9.65857284,-0.160507,15.086210400000002,-0.14977
1g_118g,307.554,9.65044035,-0.161339,15.139674900000001,-0.150667
1g_118g,308.054,9.646173,-0.161616,15.207560100000002,-0.15177
1g_118g,308.554,9.6420528,-0.161883,15.273090900000001,-0.152837
1g_118g,309.055,9.64322019,-0.161664,15.3402894,-0.153917
1g_118g,309.555,9.64455435,-0.161417,15.416218800000001,-0.15514
1g_118g,310.055,9.65140173,-0.160994,15.4792971,-0.156153
1g_118g,310.555,9.66050541,-0.160433,15.562878300000001,-0.157498
1g_118g,311.056,9.670698,-0.159995,15.619776300000002,-0.158454
1g_118g,311.556,9.68663925,-0.15931,15.708654900000003,-0.15995
1g_118g,312.056,9.696880890000001,-0.15898,15.7566258,-0.160894
1g_118g,312.556,9.715843620000001,-0.158369,15.845602500000002,-0.162642
1g_118g,313.057,9.72428022,-0.158143,15.8835672,-0.163519
1g_118g,313.557,9.74294865,-0.157643,15.9676389,-0.165459
1g_118g,314.057,9.748618830000002,-0.157492,15.9969708,-0.166184
1g_118g,314.557,9.75864465,-0.157227,16.0488657,-0.167465
1g_118g,315.058,9.76383414,-0.157089,16.075745100000002,-0.168128
1g_118g,315.558,9.77332041,-0.156937,16.1422569,-0.169986
1g_118g,316.058,9.777146310000001,-0.156875,16.1690382,-0.170736
1g_118g,316.558,9.78110955,-0.156891,16.2242685,-0.172379
1g_118g,317.059,9.783032310000001,-0.156899,16.2510498,-0.173178
1g_118g,317.559,9.7847883,-0.15694,16.2995112,-0.174606
1g_118g,318.059,9.785808540000001,-0.156964,16.3275678,-0.175434
1g_118g,318.559,9.787230990000001,-0.15705,16.371909000000002,-0.17685
1g_118g,319.06,9.78820218,-0.157108,16.4022219,-0.17782
1g_118g,319.56,9.78976197,-0.157186,16.4442087,-0.179138
1g_118g,320.06,9.79101765,-0.157249,16.477955100000003,-0.180198
1g_118g,320.56,9.792685350000001,-0.157311,16.5166065,-0.181338
1g_118g,321.061,9.794245140000001,-0.157369,16.5530016,-0.182414
1g_118g,321.561,9.795765690000001,-0.157427,16.5879252,-0.183504
1g_118g,322.061,9.79745301,-0.15749,16.6263804,-0.184708
1g_118g,322.561,9.79889508,-0.157604,16.658361,-0.185764
1g_118g,323.062,9.800768790000001,-0.157751,16.6996611,-0.187132
1g_118g,323.562,9.802436490000002,-0.157926,16.728698700000002,-0.188067
1g_118g,324.062,9.804967470000001,-0.158193,16.7729418,-0.189491
1g_118g,324.562,9.806998140000001,-0.158396,16.7994288,-0.190306
1g_118g,325.063,9.8106867,-0.158762,16.8472035,-0.191777
1g_118g,325.563,9.811667700000001,-0.159005,16.8700608,-0.192537
1g_118g,326.063,9.8137278,-0.15953,16.9192089,-0.194176
1g_118g,326.563,9.8134335,-0.159798,16.9386327,-0.194853
1g_118g,327.064,9.812943,-0.160261,16.9721829,-0.196025
1g_118g,327.564,9.8126487,-0.160495,16.9891542,-0.196616
1g_118g,328.064,9.810981,-0.161244,17.0387928,-0.198342
1g_118g,328.564,9.8102943,-0.161537,17.0582166,-0.199019
1g_118g,329.065,9.80926425,-0.162315,17.104814100000002,-0.200725
1g_118g,329.565,9.80877375,-0.162683,17.1267885,-0.201533
1g_118g,330.065,9.809637030000001,-0.16349,17.1709335,-0.203163
1g_118g,330.565,9.810098100000001,-0.163945,17.1958509,-0.204082
1g_118g,331.066,9.810981,-0.164763,17.2386225,-0.205611
1g_118g,331.566,9.8115696,-0.165309,17.2671696,-0.206632
1g_118g,332.066,9.811471500000001,-0.166053,17.3074887,-0.208008
1g_118g,332.566,9.8113734,-0.166636,17.339175,-0.209088
1g_118g,333.067,9.810981,-0.167332,17.3756682,-0.21032
1g_118g,333.567,9.810490500000002,-0.167972,17.4094146,-0.211454
1g_118g,334.067,9.80986266,-0.168663,17.4434553,-0.212616
1g_118g,334.567,9.809146530000001,-0.169408,17.4801447,-0.213869
1g_118g,335.068,9.808224390000001,-0.170067,17.5119291,-0.214989
1g_118g,335.568,9.80706681,-0.1709,17.552150100000002,-0.216406
1g_118g,336.068,9.80624277,-0.171458,17.5819725,-0.217432
1g_118g,336.568,9.80501652,-0.172288,17.6262156,-0.218959
1g_118g,337.069,9.804751650000002,-0.17277,17.6544684,-0.219855
1g_118g,337.569,9.80428077,-0.173618,17.7040089,-0.221432
1g_118g,338.069,9.8038197,-0.174072,17.730103500000002,-0.222193
1g_118g,338.569,9.80285832,-0.175023,17.784745200000003,-0.223787
1g_118g,339.07,9.80229915,-0.175417,17.8079949,-0.224472
1g_118g,339.57,9.80089632,-0.176411,17.866658700000002,-0.226204
1g_118g,340.07,9.80065107,-0.17675,17.8866711,-0.226829
1g_118g,340.57,9.80017038,-0.177417,17.926009200000003,-0.228059
1g_118g,341.071,9.7998957,-0.1778,17.9485722,-0.228766
1g_118g,341.571,9.80034696,-0.178826,18.005372100000002,-0.23049
1g_118g,342.071,9.80054316,-0.179298,18.031466700000003,-0.231284
1g_118g,342.571,9.80158302,-0.180285,18.0872856,-0.232818
1g_118g,343.072,9.802152,-0.180827,18.1179909,-0.233662
1g_118g,343.572,9.80267193,-0.181689,18.1693953,-0.235067
1g_118g,344.072,9.80300547,-0.18225,18.202945500000002,-0.235981
1g_118g,344.572,9.802966230000001,-0.183063,18.251112600000003,-0.237416
1g_118g,345.073,9.8029368,-0.183686,18.288096300000003,-0.238515
1g_118g,345.573,9.802642500000001,-0.184417,18.334203300000002,-0.239834
1g_118g,346.073,9.80237763,-0.185074,18.3756996,-0.241019
1g_118g,346.573,9.80157321,-0.185707,18.4177845,-0.242166
1g_118g,347.074,9.800729550000002,-0.186374,18.4621257,-0.243374
1g_118g,347.574,9.799522920000001,-0.186995,18.500973300000002,-0.244482
1g_118g,348.074,9.79804161,-0.187763,18.5489442,-0.245849
1g_118g,348.574,9.79706061,-0.188364,18.5862222,-0.246919
1g_118g,349.075,9.795638160000001,-0.189236,18.6403734,-0.248471
1g_118g,349.575,9.795128040000002,-0.189768,18.6749046,-0.249452
1g_118g,350.075,9.79426476,-0.19068,18.734255100000002,-0.251133
1g_118g,350.575,9.79428438,-0.191125,18.765254700000003,-0.252005
1g_118g,351.076,9.79433343,-0.19203,18.828333,-0.253782
1g_118g,351.576,9.794549250000001,-0.192395,18.8566839,-0.254502
1g_118g,352.076,9.79507899,-0.19329,18.926433,-0.256268
1g_118g,352.576,9.79541253,-0.193601,18.952037100000002,-0.256882
1g_118g,353.077,9.79605999,-0.194199,19.001185200000002,-0.258061
1g_118g,353.577,9.79642296,-0.194535,19.0287513,-0.258723
1g_118g,354.077,9.7990128,-0.195466,19.099775700000002,-0.260481
1g_118g,354.577,9.80017038,-0.195883,19.1316582,-0.261268
1g_118g,355.078,9.801798840000002,-0.196858,19.1976795,-0.262996
1g_118g,355.578,9.80267193,-0.197381,19.2329955,-0.263922
1g_118g,356.078,9.802024470000001,-0.198312,19.293523200000003,-0.265497
1g_118g,356.578,9.80161245,-0.198904,19.3319784,-0.266496
1g_118g,357.079,9.800758980000001,-0.199717,19.388680200000003,-0.267914
1g_118g,357.579,9.80011152,-0.200326,19.4311575,-0.268974
1g_118g,358.079,9.79971912,-0.201032,19.4853087,-0.270328
1g_118g,358.579,9.799375770000001,-0.201652,19.5328872,-0.271517
1g_118g,359.08,9.799071660000001,-0.202319,19.5842916,-0.272812
1g_118g,359.58,9.798757740000001,-0.203005,19.6371675,-0.274144
1g_118g,360.08,9.797972940000001,-0.203664,19.6843536,-0.275354
1g_118g,360.58,9.79703118,-0.204458,19.741251600000002,-0.276812
1g_118g,361.081,9.796266000000001,-0.205063,19.7845137,-0.277856
1g_118g,361.581,9.79517709,-0.20592,19.845630000000003,-0.279334
1g_118g,362.081,9.794696400000001,-0.20648,19.8860472,-0.280286
1g_118g,362.581,9.793911600000001,-0.207415,19.9536381,-0.281875
1g_118g,363.082,9.793617300000001,-0.207924,19.9917009,-0.282766
1g_118g,363.582,9.79304832,-0.208932,20.0672379,-0.284536
1g_118g,364.082,9.79260687,-0.209369,20.1018672,-0.285314
1g_118g,364.582,9.791567010000001,-0.21041,20.1843693,-0.287167
1g_118g,365.083,9.79121385,-0.210745,20.2142898,-0.287854
1g_118g,365.583,9.79056639,-0.211373,20.270403,-0.289142
1g_118g,366.083,9.79021323,-0.211718,20.3012064,-0.289849
1g_118g,366.583,9.789575580000001,-0.212618,20.383316100000002,-0.291781
1g_118g,367.084,9.78929109,-0.213009,20.4190245,-0.292622
1g_118g,367.584,9.78867306,-0.213922,20.4984855,-0.294461
1g_118g,368.084,9.78834933,-0.214398,20.539981800000003,-0.295421
1g_118g,368.584,9.78806484,-0.21519,20.616205500000003,-0.297123
1g_118g,369.085,9.78788826,-0.21568,20.6632935,-0.298177
1g_118g,369.585,9.787672440000001,-0.216393,20.7357894,-0.299737
1g_118g,370.085,9.787515480000001,-0.216914,20.7886653,-0.300876
1g_118g,370.585,9.787230990000001,-0.217605,20.8582182,-0.302336
1g_118g,371.086,9.78699555,-0.218197,20.917863,-0.303587
1g_118g,371.586,9.78643638,-0.218849,20.983295700000003,-0.304975
1g_118g,372.086,9.78587721,-0.219504,21.049022700000002,-0.306368
1g_118g,372.586,9.78516108,-0.220068,21.1088637,-0.307697
1g_118g,373.087,9.78431742,-0.220731,21.1792014,-0.30926
1g_118g,373.587,9.78371901,-0.221236,21.2344317,-0.310485
1g_118g,374.087,9.782894970000001,-0.221934,21.3107535,-0.312177
1g_118g,374.587,9.782875350000001,-0.222399,21.362648399999998,-0.313318
1g_118g,375.088,9.78284592,-0.223157,21.4471125,-0.315176
1g_118g,375.588,9.782855730000001,-0.223552,21.494691000000003,-0.316194
1g_118g,376.088,9.782885160000001,-0.224316,21.586512600000002,-0.31816
1g_118g,376.588,9.78234561,-0.224632,21.629088000000003,-0.31905
1g_118g,377.089,9.78109974,-0.225362,21.7277766,-0.321112
1g_118g,377.589,9.780511140000002,-0.225624,21.7652508,-0.321896
1g_118g,378.089,9.779441850000001,-0.226104,21.833822700000002,-0.323332
1g_118g,378.589,9.77886306,-0.226362,21.8706102,-0.324103
1g_118g,379.09,9.77859819,-0.227049,21.9720456,-0.326275
1g_118g,379.59,9.77848047,-0.22734,22.014915300000002,-0.327193
1g_118g,380.09,9.77987349,-0.227973,22.111347600000002,-0.329285
1g_118g,380.59,9.78057981,-0.228295,22.160397600000003,-0.330347
1g_118g,381.091,9.782237700000001,-0.228826,22.2518268,-0.33232
1g_118g,381.591,9.78323832,-0.229146,22.3070571,-0.333511
1g_118g,382.091,9.78436647,-0.229554,22.3933851,-0.335329
1g_118g,382.591,9.78516108,-0.229844,22.4548938,-0.336624
1g_118g,383.092,9.7870446,-0.230249,22.5354339,-0.338315
1g_118g,383.592,9.78862401,-0.230587,22.602828600000002,-0.33973
1g_118g,384.092,9.79166511,-0.231061,22.6773846,-0.341327
1g_118g,384.592,9.79463754,-0.231525,22.750371,-0.342892
1g_118g,385.093,9.79727643,-0.232037,22.8185505,-0.344356
1g_118g,385.593,9.800297910000001,-0.232624,22.8968343,-0.346036
1g_118g,386.093,9.802132380000002,-0.233194,22.958343000000003,-0.347341
1g_118g,386.593,9.8046045,-0.233962,23.0412375,-0.349099
1g_118g,387.094,9.80535987,-0.234595,23.0965659,-0.350276
1g_118g,387.594,9.8065665,-0.235599,23.1843654,-0.352144
1g_118g,388.094,9.80600733,-0.236244,23.233709700000002,-0.353241
1g_118g,388.594,9.804967470000001,-0.237456,23.3265123,-0.355305
1g_118g,389.095,9.803721600000001,-0.238075,23.3696763,-0.356306
1g_118g,389.595,9.800915940000001,-0.239466,23.466991500000002,-0.35856
1g_118g,390.095,9.799375770000001,-0.240026,23.5046619,-0.359448
1g_118g,390.595,9.79661916,-0.241028,23.5720566,-0.36104
1g_118g,391.096,9.79517709,-0.241553,23.6073726,-0.361875
1g_118g,391.596,9.78985026,-0.243042,23.708611800000003,-0.36425
1g_118g,392.096,9.787662630000002,-0.243655,23.7502062,-0.365226
1g_118g,392.596,9.78256143,-0.245051,23.847815699999998,-0.36744
1g_118g,393.097,9.78004026,-0.245741,23.8960809,-0.368535
1g_118g,393.597,9.77531184,-0.247012,23.9887854,-0.370647
1g_118g,394.097,9.7725258,-0.247759,24.043329,-0.371889
1g_118g,394.597,9.766688850000001,-0.248914,24.1297551,-0.373825
1g_118g,395.098,9.76264713,-0.249716,24.1897923,-0.37517
1g_118g,395.598,9.755211150000001,-0.250759,24.2688609,-0.376826
1g_118g,396.098,9.749148570000001,-0.251611,24.3333126,-0.378177
1g_118g,396.598,9.74106513,-0.252361,24.4058085,-0.379485
1g_118g,397.099,9.73333485,-0.253079,24.4750671,-0.380736
1g_118g,397.599,9.72538875,-0.253412,24.542559900000004,-0.381531
1g_118g,398.099,9.71649108,-0.253786,24.618195000000004,-0.382422
1g_118g,398.599,9.70997724,-0.253664,24.685589700000005,-0.382667
1g_118g,399.1,9.70141311,-0.253502,24.774174,-0.382989
1g_118g,399.6,9.698421060000001,-0.253045,24.8473566,-0.382814
1g_118g,400.1,9.69379074,-0.252337,24.9604659,-0.382545
1g_118g,400.6,9.69530148,-0.251689,25.0407117,-0.382195
1g_118g,401.101,9.69807771,-0.250501,25.1878617,-0.381555
1g_118g,401.601,9.703237770000001,-0.249846,25.2716391,-0.3813
1g_118g,402.101,9.71451927,-0.248412,25.4552823,-0.380741
1g_118g,402.601,9.72090558,-0.247852,25.535724300000002,-0.380693
1g_118g,403.102,9.732108600000002,-0.246871,25.676694,-0.38061
1g_118g,403.602,9.73783764,-0.246369,25.748895600000004,-0.380567
1g_118g,404.102,9.75434787,-0.245037,25.9632441,-0.380896
1g_118g,404.602,9.76094019,-0.244505,26.048787300000004,-0.381027
1g_118g,405.103,9.77552766,-0.243566,26.2471455,-0.381716
1g_118g,405.603,9.782551620000001,-0.243113,26.3424987,-0.382048
1g_118g,406.103,9.79417647,-0.242512,26.523493200000004,-0.383058
1g_118g,406.603,9.80083746,-0.242168,26.627283000000002,-0.383636
1g_118g,407.104,9.80864622,-0.241859,26.791404300000004,-0.384899
1g_118g,407.604,9.813924,-0.24165,26.902649700000005,-0.385755
1g_118g,408.104,9.8159841,-0.241623,27.047151,-0.387195
1g_118g,408.604,9.8175537,-0.241602,27.1622223,-0.388342
1g_118g,409.105,9.818142300000002,-0.241602,27.294166800000003,-0.389727
1g_118g,409.605,9.8186328,-0.241601,27.4174785,-0.391021
1g_118g,410.105,9.819417600000001,-0.241803,27.537062400000003,-0.392634
1g_118g,410.605,9.8203005,-0.242024,27.6679278,-0.394397
1g_118g,411.106,9.822066300000001,-0.241949,27.7825086,-0.395636
1g_118g,411.606,9.824420700000001,-0.241854,27.9294624,-0.397224
1g_118g,412.106,9.8254998,-0.242275,28.0347237,-0.398827
1g_118g,412.606,9.8268732,-0.242784,28.1616651,-0.400758
1g_118g,413.107,9.8282466,-0.243292,28.2886065,-0.40269
1g_118g,413.607,9.830012400000001,-0.24397,28.4580252,-0.405268
1g_118g,414.107,9.828933300000001,-0.243713,28.5389577,-0.405947
1g_118g,414.607,9.826677,-0.243164,28.711319400000004,-0.407393
1g_118g,415.108,9.8196138,-0.243543,28.7632143,-0.408659
1g_118g,415.608,9.8014653,-0.24452,28.8967284,-0.411915
1g_118g,416.108,9.800611830000001,-0.245497,28.9569618,-0.413688
1g_118g,416.608,9.798914700000001,-0.24745,29.0773305,-0.417228
1g_118g,417.109,9.797933700000002,-0.248586,29.1472758,-0.419288
1g_118g,417.609,9.8189271,-0.250646,29.391741000000003,-0.423564
1g_118g,418.109,9.8288352,-0.251611,29.506125600000004,-0.425565
1g_118g,418.609,9.849043800000002,-0.252082,29.7522585,-0.428173
1g_118g,419.11,9.860325300000001,-0.252344,29.889696600000004,-0.42963
1g_118g,419.61,9.862974000000001,-0.252613,30.079323900000002,-0.4319
1g_118g,420.11,9.864641700000002,-0.252791,30.204695700000002,-0.4334
1g_118g,420.61,9.848945700000002,-0.253734,30.323985300000004,-0.43615
1g_118g,421.111,9.8367813,-0.254468,30.416787900000003,-0.438288
1g_118g,421.611,9.80904843,-0.255361,30.488499,-0.440888
1g_118g,422.111,9.78373863,-0.256176,30.5538336,-0.443259
1g_118g,422.611,9.76181328,-0.255735,30.6330984,-0.444521
1g_118g,423.112,9.738406620000001,-0.255265,30.717758700000005,-0.445869
1g_118g,423.612,9.74275245,-0.254201,30.865889700000004,-0.446526
1g_118g,424.112,9.74820681,-0.252869,31.051396800000003,-0.447347
1g_118g,424.612,9.764373690000001,-0.25338,31.2298407,-0.449389
1g_118g,425.113,9.788162940000001,-0.254134,31.492356300000004,-0.452395
1g_118g,425.613,9.7942059,-0.254901,31.6290096,-0.454505
1g_118g,426.113,9.80473203,-0.256236,31.866705900000003,-0.458176
1g_118g,426.613,9.806360490000001,-0.256581,31.977657,-0.459756
1g_118g,427.114,9.809744940000002,-0.257297,32.2076034,-0.46303
1g_118g,427.614,9.807155100000001,-0.257589,32.295304800000004,-0.464429
1g_118g,428.114,9.8006805,-0.258317,32.514264000000004,-0.467922
1g_118g,428.614,9.79858116,-0.2586,32.5929402,-0.469178
1g_118g,429.115,9.7945002,-0.259151,32.746368600000004,-0.471625
1g_118g,429.615,9.79216542,-0.259465,32.8336776,-0.473017
1g_118g,430.115,9.789565770000001,-0.260134,33.0673518,-0.476499
1g_118g,430.615,9.78837876,-0.260439,33.1737903,-0.478084
1g_118g,431.116,9.787564530000001,-0.26102,33.4031481,-0.481396
1g_118g,431.616,9.78712308,-0.261336,33.527931300000006,-0.483197
1g_118g,432.116,9.786750300000001,-0.261975,33.7478715,-0.486378
1g_118g,432.616,9.78651486,-0.262386,33.8897241,-0.488428
1g_118g,433.117,9.78579873,-0.263021,34.100148600000004,-0.491475
1g_118g,433.617,9.78525918,-0.263502,34.259757300000004,-0.493786
1g_118g,434.117,9.784101600000001,-0.264075,34.4598813,-0.49667
1g_118g,434.617,9.78306174,-0.264585,34.637834700000006,-0.499237
1g_118g,435.118,9.782237700000001,-0.265055,34.8273639,-0.501953
1g_118g,435.618,9.78137442,-0.265546,35.0249373,-0.504785
1g_118g,436.118,9.78043266,-0.265917,35.204950800000006,-0.507291
1g_118g,436.618,9.779284890000001,-0.26637,35.4247929,-0.510354
1g_118g,437.119,9.778235220000001,-0.266722,35.5940154,-0.512665
1g_118g,437.619,9.77672448,-0.267228,35.836911,-0.515984
1g_118g,438.119,9.77687163,-0.267565,35.9933805,-0.518115
1g_118g,438.619,9.777126690000001,-0.268135,36.2586429,-0.521727
1g_118g,439.12,9.777146310000001,-0.268427,36.401868900000004,-0.523688
1g_118g,439.62,9.77720517,-0.269016,36.6906753,-0.527643
1g_118g,440.12,9.77702859,-0.26927,36.819480600000006,-0.529405
1g_118g,440.62,9.77658714,-0.269887,37.131831,-0.533679
1g_118g,441.121,9.77640075,-0.2701,37.2452346,-0.535223
1g_118g,441.621,9.776057400000001,-0.270503,37.4609565,-0.53816
1g_118g,442.121,9.7758612,-0.270728,37.5810309,-0.539795
1g_118g,442.621,9.77568462,-0.271196,37.8990711,-0.54406
1g_118g,443.122,9.77560614,-0.271404,38.0397465,-0.545948
1g_118g,443.622,9.776155500000002,-0.271856,38.3489577,-0.550061
1g_118g,444.122,9.7764498,-0.272096,38.5126866,-0.55224
1g_118g,444.622,9.77609664,-0.272566,38.8112049,-0.556164
1g_118g,445.123,9.775871010000001,-0.272861,38.998674,-0.558629
1g_118g,445.623,9.77410521,-0.273259,39.2801229,-0.562372
1g_118g,446.123,9.772790670000001,-0.273553,39.4884873,-0.565144
1g_118g,446.623,9.771064110000001,-0.273889,39.7564965,-0.568736
1g_118g,447.124,9.76957299,-0.274181,39.9893859,-0.571857
1g_118g,447.624,9.76847427,-0.274496,40.247487,-0.575248
1g_118g,448.124,9.76735593,-0.274818,40.51010070000001,-0.5787
1g_118g,448.624,9.76729707,-0.275085,40.7555469,-0.581857
1g_118g,449.125,9.76721859,-0.275404,41.0483754,-0.585623
1g_118g,449.625,9.767954340000001,-0.275598,41.2783218,-0.588553
1g_118g,450.125,9.768994200000002,-0.275869,41.60038410000001,-0.592657
1g_118g,450.625,9.76900401,-0.276016,41.81394780000001,-0.595367
1g_118g,451.126,9.76901382,-0.276257,42.1669116,-0.599846
1g_118g,451.626,9.768111300000001,-0.276398,42.362523,-0.602325
1g_118g,452.126,9.76631607,-0.276674,42.746290200000004,-0.607191
1g_118g,452.626,9.765158490000001,-0.276768,42.921693000000005,-0.609433
1g_118g,453.127,9.76241169,-0.276991,43.33479210000001,-0.614717
1g_118g,453.627,9.76146993,-0.277094,43.4902806,-0.616695
1g_118g,454.127,9.75973356,-0.277285,43.77918510000001,-0.620372
1g_118g,454.627,9.758781990000001,-0.277389,43.9363413,-0.622372
1g_118g,455.128,9.75464217,-0.277795,44.3723958,-0.627802
1g_118g,455.628,9.75286656,-0.277969,44.559963,-0.630138
1g_118g,456.128,9.750208050000001,-0.278298,44.98866,-0.635393
1g_118g,456.628,9.74884446,-0.278467,45.2098755,-0.638105
1g_118g,457.129,9.74775555,-0.278547,45.627192900000004,-0.643189
1g_118g,457.629,9.747088470000001,-0.278596,45.882743399999995,-0.646303
1g_118g,458.129,9.74578374,-0.278563,46.288583100000004,-0.651135
1g_118g,458.629,9.74484198,-0.278539,46.581804000000005,-0.654625
1g_118g,459.13,9.74438091,-0.278454,46.973517300000005,-0.6592
1g_118g,459.63,9.743988510000001,-0.278381,47.305683900000005,-0.66308
1g_118g,460.13,9.74435148,-0.278191,47.6798373,-0.667417
1g_118g,460.63,9.74471445,-0.278001,48.0516363,-0.671727
1g_118g,461.131,9.74484198,-0.277702,48.406954500000005,-0.675818
1g_118g,461.631,9.74498913,-0.277353,48.8206422,-0.680581
1g_118g,462.131,9.74533248,-0.276952,49.1562423,-0.684413
1g_118g,462.631,9.74580336,-0.276404,49.6147617,-0.689651
1g_118g,463.132,9.752081760000001,-0.275719,49.92730830000001,-0.693232
1g_118g,463.632,9.76218606,-0.274616,50.43085560000001,-0.698999
1g_118g,464.132,9.7745859,-0.273848,50.7188772,-0.702314
1g_118g,464.632,9.798286860000001,-0.27238,51.2694144,-0.70865
1g_118g,465.133,9.806036760000001,-0.271807,51.527123100000004,-0.711672
1g_118g,465.633,9.823734000000002,-0.270495,52.1170965,-0.718592
1g_118g,466.133,9.8235378,-0.270087,52.333799400000004,-0.7213
1g_118g,466.633,9.8231454,-0.269346,52.7273766,-0.726218
1g_118g,467.134,9.8228511,-0.268952,52.936525800000005,-0.728833
1g_118g,467.634,9.8094114,-0.267864,53.4885345,-0.736278
1g_118g,468.134,9.80379027,-0.267409,53.71926570000001,-0.73939
1g_118g,468.634,9.78960501,-0.266348,54.2489076,-0.74667
1g_118g,469.135,9.78247314,-0.265816,54.51485670000001,-0.750327
1g_118g,469.635,9.77456628,-0.264915,55.0544067,-0.757461
1g_118g,470.135,9.76983786,-0.264376,55.376469,-0.761721
1g_118g,470.635,9.76802301,-0.263624,55.92524040000001,-0.768669
1g_118g,471.136,9.76675752,-0.263093,56.3119506,-0.773565
1g_118g,471.636,9.767748330000002,-0.262368,56.85228540000001,-0.780277
1g_118g,472.136,9.768572370000001,-0.261767,57.2996214,-0.785833
1g_118g,472.636,9.77016159,-0.261039,57.8168046,-0.79229
1g_118g,473.137,9.77169195,-0.260332,58.318586100000005,-0.798555
1g_118g,473.637,9.772928010000001,-0.259635,58.80535830000001,-0.804741
1g_118g,474.137,9.774321030000001,-0.258843,59.3584461,-0.811772
1g_118g,474.637,9.77504697,-0.258179,59.8118643,-0.81764
1g_118g,475.138,9.77601816,-0.257294,60.41645460000001,-0.825464
1g_118g,475.638,9.7764498,-0.256645,60.83651880000001,-0.830977
1g_118g,476.138,9.777146310000001,-0.255625,61.4964375,-0.839635
1g_118g,476.638,9.77739156,-0.254992,61.8828534,-0.844766
1g_118g,477.139,9.777862440000002,-0.253813,62.602220700000004,-0.854316
1g_118g,477.639,9.777891870000001,-0.253226,62.95204530000001,-0.85904
1g_118g,478.139,9.77796054,-0.251921,63.7305669,-0.869554
1g_118g,478.639,9.77799978,-0.25137,64.0425249,-0.873833
1g_118g,479.14,9.77805864,-0.250392,64.5963975,-0.881432
1g_118g,479.64,9.77809788,-0.249885,64.8840267,-0.885377
1g_118g,480.14,9.778519710000001,-0.248308,65.72543040000001,-0.897038
1g_118g,480.64,9.77869629,-0.247668,66.06711270000001,-0.901773
1g_118g,481.141,9.779167170000001,-0.246006,66.8820294,-0.913185
1g_118g,481.641,9.7793928,-0.245193,67.28051160000001,-0.918764
1g_118g,482.141,9.78077601,-0.243509,68.0635458,-0.929893
1g_118g,482.641,9.78158043,-0.242528,68.5192203,-0.936369
1g_118g,483.142,9.783189270000001,-0.240894,69.2665461,-0.947197
1g_118g,483.642,9.784287990000001,-0.239771,69.7802958,-0.95464
1g_118g,484.142,9.78573987,-0.238134,70.49407140000001,-0.965312
1g_118g,484.642,9.78699555,-0.236714,71.1138672,-0.974578
1g_118g,485.143,9.78825123,-0.235293,71.7335649,-0.983844
1g_118g,485.643,9.789526530000002,-0.233854,72.36130680000001,-0.993229
1g_118g,486.143,9.791449290000001,-0.232287,72.9874791,-1.00288
1g_118g,486.643,9.793597680000001,-0.230549,73.6821252,-1.01358
1g_118g,487.144,9.79552044,-0.229045,74.26307340000001,-1.02276
1g_118g,487.644,9.79801218,-0.227088,75.01893390000001,-1.03469
1g_118g,488.144,9.80052354,-0.225668,75.5509302,-1.04335
1g_118g,488.644,9.804349440000001,-0.223495,76.3656507,-1.0566
1g_118g,489.145,9.806674410000001,-0.222143,76.8454578,-1.06467
1g_118g,489.645,9.8108829,-0.219691,77.7154086,-1.07931
1g_118g,490.145,9.8128449,-0.21842,78.1403778,-1.08674
1g_118g,490.645,9.8169651,-0.215668,79.06035960000001,-1.10284
1g_118g,491.146,9.8187309,-0.214474,79.42980419999999,-1.10956
1g_118g,491.646,9.8218701,-0.212398,80.0715744,-1.12125
1g_118g,492.146,9.823439700000002,-0.211347,80.3966778,-1.12717
1g_118g,492.646,9.829031400000002,-0.208025,81.3467763,-1.14524
1g_118g,493.147,9.8312877,-0.206715,81.7215183,-1.15237
1g_118g,493.647,9.8387433,-0.203467,82.6089309,-1.17002
1g_118g,494.147,9.842274900000001,-0.201921,83.0310552,-1.17841
1g_118g,494.647,9.850319100000002,-0.19894,83.8444023,-1.19557
1g_118g,495.148,9.8548317,-0.197249,84.3056685,-1.2053
1g_118g,495.648,9.8624835,-0.194524,85.04239950000002,-1.22194
1g_118g,496.148,9.8675847,-0.192697,85.53633300000001,-1.2331
1g_118g,496.648,9.8750403,-0.190104,86.1961536,-1.24908
1g_118g,497.149,9.8808282,-0.188059,86.71647600000001,-1.26169
1g_118g,497.649,9.8874009,-0.18558,87.2940888,-1.27693
1g_118g,498.149,9.893385,-0.183287,87.82814520000001,-1.29103
1g_118g,498.649,9.8993691,-0.180974,88.3226673,-1.30551
1g_118g,499.15,9.905843700000002,-0.178468,88.85829330000001,-1.32118
1g_118g,499.65,9.9117297,-0.176368,89.27521829999999,-1.33482
1g_118g,500.15,9.9190872,-0.173701,89.80466400000002,-1.35214
1g_118g,500.65,9.9250713,-0.171877,90.1486026,-1.36485
1g_118g,501.151,9.9340965,-0.169151,90.66215609999999,-1.38382
1g_118g,501.651,9.940178699999999,-0.167616,90.9373266,-1.39553
1g_118g,502.151,9.950773500000002,-0.164904,91.4232159,-1.41622
1g_118g,502.651,9.956070900000002,-0.163611,91.6336404,-1.42687
1g_118g,503.152,9.9671562,-0.16089,92.07685620000001,-1.4493
1g_118g,503.652,9.971570700000001,-0.159843,92.2260663,-1.45882
1g_118g,504.152,9.9828522,-0.157184,92.6052228,-1.48301
1g_118g,504.652,9.986383800000002,-0.156394,92.69822160000001,-1.49132
1g_118g,505.153,9.993447,-0.154834,92.88206100000001,-1.50774
1g_118g,505.653,9.9974691,-0.153934,92.988009,-1.5172
1g_118g,506.153,10.0064943,-0.15192,93.1586049,-1.5408
1g_118g,506.653,10.0106145,-0.150988,93.2374773,-1.55172
1g_118g,507.154,10.0183644,-0.149364,93.3128181,-1.57415
1g_118g,507.654,10.0226808,-0.148467,93.3544125,-1.58655
1g_118g,508.154,10.028763,-0.147314,93.3378336,-1.60783
1g_118g,508.654,10.0327851,-0.14656,93.32694450000001,-1.62174
1g_118g,509.155,10.0379844,-0.145817,93.2360058,-1.6418
1g_118g,509.655,10.041908400000002,-0.145245,93.1660605,-1.65724
1g_118g,510.155,10.046224800000001,-0.144807,93.0160656,-1.67597
1g_118g,510.655,10.0500507,-0.144412,92.8806876,-1.69288
1g_118g,511.156,10.0528956,-0.14424,92.67879780000001,-1.71023
1g_118g,511.656,10.055838600000001,-0.144058,92.4653322,-1.72857
1g_118g,512.156,10.0569177,-0.144084,92.2209651,-1.74449
1g_118g,512.656,10.0582911,-0.144116,91.9179342,-1.76422
1g_118g,513.157,10.0579968,-0.144311,91.64590290000001,-1.77871
1g_118g,513.657,10.057702500000001,-0.144597,91.24957890000002,-1.79982
1g_118g,514.157,10.0567215,-0.144939,90.96459840000001,-1.81286
1g_118g,514.657,10.05525,-0.145528,90.4740984,-1.83532
1g_118g,515.158,10.054269,-0.145994,90.18960840000001,-1.84687
1g_118g,515.658,10.052208900000002,-0.146948,89.6066001,-1.87055
1g_118g,516.158,10.051227899999999,-0.147486,89.3335878,-1.88062
1g_118g,516.658,10.0487754,-0.148812,88.6601313,-1.90547
