Repository: MarcusNi96/dma-prony-validation

# dma-prony-validation

Fit a Prony series for a viscoelastic material from DMA measurements, then
validate it by FEA against shaker measurements.

## Layout

```
config/<material>/base.json        constants: nu, rho, G_inf
config/experiments/<name>.json     shaker test specs (mass, geometry, ...)

data/raw/                          gitignored — raw .xls / .csv lives here
data/raw/process_dma.py            DMA processor (see data/raw/README.md)
data/<material>/dma/<run>.csv      processed DMA, the contract input
data/<material>/shaker/<run>.csv   processed shaker, contract input

core/    science modules (mechanics, tts, plots)
py3/     boilerplate (paths, sources, io, matrix_runner)
py27/    Abaqus harness (Python 2.7 — required by Abaqus)

scripts/                           CLI entry points (one script per concern)
results/<material>/                gitignored — fit + FEA outputs
```

## End-to-end workflow

1. **Process DMA** — see [data/raw/README.md](data/raw/README.md).
   Writes `data/<material>/dma/<run>.csv`.
2. **Process shaker** — `python scripts/process_shaker.py …`
   Writes `data/<material>/shaker/<run>.csv`.
3. **Build master curve** — `python scripts/build_master_curve.py --material <m> --run <run>`
   Writes `results/<material>/master/master_curve.csv` + diagnostic plot.
4. **Fit Prony** — `python scripts/fit_prony.py --material <m>`
   Writes `results/<material>/prony.json` + `results/<material>/prony_fit/fit.png`.
5. **Build FEA** — `python scripts/build_fea_shaker.py --material <m> --experiment <name>`
   Runs the Abaqus job. Output under `simulations/`.
6. **Plot FEA vs measured** — `python scripts/plot_fea.py --material <m> --experiment <name>`
   Writes transmissibility + FRF plots under `results/<m>/fea/<test>/<exp>/`.

## Naming conventions

- **Material**: lowercase, no spaces. `epdm_70`, `material_a`.
- **DMA runs**: prefix-coded — `f_*`, `tf_*`, `sd_*`, `relaxation` (see [data/raw/README.md](data/raw/README.md)).
- **Shaker experiments**: `shaker_<accel>_ds_<OD>mm_<t>mm_<mass>g` (e.g. `shaker_1g_ds_33mm_6mm_573g`).

## Design notes

- **One fit per material.** No `master` / `concat` split. If you need to A/B test a
  different fit, branch the repo.
- **`data/<material>/...` is a contract.** Once a column is published, downstream
  scripts depend on it. Add columns freely; renaming or removing breaks the world.
- **`results/` is disposable.** Everything in it is regenerable from `data/` +
  `config/`. Wipe and rerun the pipeline as a smoke test before any handoff.
- **Notebooks live in `notebooks/`.** Once a notebook cell is settled, move it to a
  script — don't leave logic in notebooks long-term.

## Python

`requires-python = ">=3.11,<3.14"`. 3.14 + ipykernel 7 hangs in VS Code
Jupyter (microsoft/vscode-jupyter#17228); stay on 3.13 or earlier.

File: data/material_a/dma/sd_100hz.csv
run,freq_hz,temperature_C,G_storage_pa,G_loss_pa,G_abs_pa,tan_delta,force_dyn_N,strain_dyn_pct
sd_100hz,100,22.8521,5556489.681882809,3815192.5022694105,6740198.173217376,0.6866192003755576,0.3150576486751899,0.0074393928571447904
sd_100hz,100,22.8224,5309446.577820866,2901294.9496469516,6050432.657883287,0.5464401811229294,0.6660455682638958,0.01752014285714741
sd_100hz,100,22.8243,5172331.893071749,3145052.3780639907,6053459.479739923,0.6080530876753549,0.8262684312419382,0.021723892857148503
sd_100hz,100,22.8652,5073238.240263348,2640045.4640189903,5719054.667911262,0.5203866522700396,1.1115067842141,0.030932000000008036
sd_100hz,100,22.8254,5205641.987762399,3153739.119798376,6086442.2235409,0.6058309670953734,1.7318819831446985,0.04528714285715463
sd_100hz,100,22.8253,5330138.052771026,3119945.615426102,6176117.899199648,0.5853404892213079,2.72931527895485,0.07033285714287542
sd_100hz,100,22.8082,5256965.7795983115,2990736.1759263715,6048156.089409595,0.5689091961627523,3.7925410664947736,0.09979928571431165
sd_100hz,100,22.8193,5208093.045871336,2998796.6386032337,6009743.293531881,0.57579551904905,5.5782257767880035,0.14772714285718128
sd_100hz,100,22.7924,4990253.188897812,3011459.2252217755,5828508.690435154,0.6034682231998955,7.85679809972407,0.21454000000005577
sd_100hz,100,22.8063,4730414.0676728245,3000229.9841776844,5601624.515227327,0.634242571846079,11.161407453012353,0.3171210714286538
sd_100hz,100,22.803,4453953.732973957,2899432.626479964,5314547.338294123,0.6509795117570696,15.580840531082371,0.4666000000001212
sd_100hz,100,22.7935,4144771.285639567,2827781.259791816,5017516.902163067,0.6822526660492124,21.531236795266445,0.6829678571430347
sd_100hz,100,22.791,3917423.8538372363,2722615.6648835577,4770623.19925629,0.6950015536911259,29.258635190022584,0.976110714285968
sd_100hz,100,22.774,3878736.3348427275,2714774.592578875,4734405.627292722,0.6999121255528579,29.276293020691462,0.9841714285716843
sd_100hz,100,22.7896,3863909.0203373074,2701839.160667875,4714841.224003466,0.6992502014014844,29.300682289571125,0.9890785714288284

File: data/material_a/dma/sd_10hz.csv
run,freq_hz,temperature_C,G_storage_pa,G_loss_pa,G_abs_pa,tan_delta,force_dyn_N,strain_dyn_pct
sd_10hz,10,22.9279,4225648.071058014,841160.8739097056,4308555.817931672,0.19906079724691708,0.2698540605823992,0.009968214285716877
sd_10hz,10,22.959,3912905.6191134723,810693.7024791507,3996004.837750968,0.207184578774181,0.3639800606926996,0.014496785714289482
sd_10hz,10,22.9301,3872629.8286164775,845948.9202134433,3963948.9609605693,0.21844301099019944,0.5306013464247085,0.02130396428571982
sd_10hz,10,22.9252,3826409.605211857,912462.0082167861,3933700.2152294936,0.23846427914406873,0.8004004204431923,0.03238367857143699
sd_10hz,10,22.9051,3823347.523922725,938134.939795489,3936760.527889793,0.24537004128595918,1.1584469310115717,0.0468335714285836
sd_10hz,10,22.9194,3835214.720685298,955716.183248089,3952501.1545454995,0.24919496113044648,1.695765636035321,0.06828321428573203
sd_10hz,10,22.8816,3746351.465042536,959459.9972103625,3867261.665038101,0.2561051749050109,2.450821136606791,0.10086214285716906
sd_10hz,10,22.8614,3664209.505552447,971271.8965081841,3790751.9567399174,0.2650699680344143,3.516650698870758,0.14764678571432407
sd_10hz,10,22.8471,3528288.84933066,989982.7664398422,3664544.730544158,0.28058438770613936,4.96616650657898,0.21568571428577032
sd_10hz,10,22.817,3351779.8603590797,993597.0006389571,3495949.546544896,0.29643862128001214,6.9670175943308275,0.31717714285722526
sd_10hz,10,22.8478,3148475.0229264074,996854.5487416146,3302516.307505277,0.31661504108584926,9.685583306977083,0.46676785714297847
sd_10hz,10,22.789,2937867.113326439,979998.9074938167,3097008.400739995,0.3335749609124423,13.287353206788806,0.6828357142858918
sd_10hz,10,22.8017,2722056.240592782,948312.1110398336,2882513.839844474,0.34838079276176886,18.169260302335314,1.0031964285716892
sd_10hz,10,22.7701,2513308.9682383686,899994.5367612377,2669590.2562055266,0.35809148343272057,24.682968663747975,1.4715428571432396
sd_10hz,10,22.788,2396280.243466059,862976.4972020993,2546936.8739623213,0.3601317081151833,29.91269076995178,1.8692071428576285

File: data/material_a/dma/tf_015p.csv
run,freq_hz,temperature_C,G_storage_pa,G_loss_pa,G_abs_pa,tan_delta,force_dyn_N,strain_dyn_pct
tf_015p,1.0,-9.894894999999998,12031892.40494664,9377294.681031542,15254510.492936675,0.7793698917367544,7.188917437974694,0.15306971428575405
tf_015p,1.3895,-9.936447000000001,13480452.376954295,11273665.599150153,17573222.02468273,0.8362972757815764,8.2271181959613,0.15206189285718236
tf_015p,1.9307,-9.935305999999997,15300925.760897338,13570090.611925194,20451544.88923397,0.8868803642329001,9.513244369216457,0.15108682142861068
tf_015p,2.6827,-9.989618999999998,17404877.039565183,16406711.251941334,23918819.345171735,0.942650224683875,11.27824170886723,0.1531530714286112
tf_015p,3.72759,-10.014727999999998,19915665.331189737,19845966.954905048,28115763.015773483,0.9965003239848816,13.23918059058553,0.15294500000003974
tf_015p,5.17947,-10.011045999999997,22850237.913122524,24108379.64427913,33216672.647316657,1.0550603339860227,15.49813424593978,0.15154700000003937
tf_015p,7.19686,-9.974232999999998,26203417.335353415,29294988.11620466,39304139.84276049,1.1179834958656374,18.44232618296917,0.1524057857143253
tf_015p,10.0,-9.988926,30336729.33599975,35988996.77230855,47069364.08623918,1.186317627510406,20.024077073885064,0.13817778571432163
tf_015p,13.895,-10.010479,35286837.70470468,44351355.31297398,56676305.7484857,1.2568809844657958,19.9849394967619,0.1145316071428869
tf_015p,19.307,-10.008379000000001,41335967.12771999,54101210.99305959,68085264.2595995,1.3088168670614992,19.983565876328072,0.09533314285716762
tf_015p,26.827,-10.001511999999998,47888705.47269007,66378360.91798799,81849953.63473782,1.386096372052533,19.958009160486068,0.079199571428592
tf_015p,37.2759,-10.014146999999998,55118211.48571069,81221347.28551432,98157651.21608022,1.4735845938428325,19.90756508902037,0.06587460714287426
tf_015p,51.7947,-10.003744999999999,64609410.38771563,95756672.74089225,115515004.58838493,1.4820855377918563,19.864278443041208,0.05585453571430023
tf_015p,71.9686,-10.014329,79020386.41638458,103836090.39123587,130484309.92702396,1.3140417947855776,19.759892451776878,0.04918700000001278
tf_015p,1.0,-2.860657999999999,6971537.276137718,3907488.608708873,7991920.871715843,0.5604916754993886,3.6826490035446153,0.14966946428575317
tf_015p,1.3895,-2.9069769999999995,7633911.689526669,4636531.716998336,8931631.096626386,0.6073598838403406,4.175132307564351,0.15183207142861085
tf_015p,1.9307,-2.919604999999999,8398535.592652554,5509830.469867749,10044582.216684518,0.6560465701530177,4.725429968654975,0.15280357142861115
tf_015p,2.6827,-2.928096,9336065.343872514,6569649.88888144,11415884.362042975,0.7036850800528364,5.349803941128859,0.15221321428575385
tf_015p,3.72759,-2.934438,10410650.966894077,7867101.806607473,13048867.552014586,0.7556781830093908,6.076357735544783,0.15124971428575357
tf_015p,5.17947,-2.9386799999999997,11674884.58604301,9424690.75426847,15004256.926319886,0.8072620063015798,6.997895355074933,0.1514875714286108
tf_015p,7.19686,-2.9434050000000003,13159211.999567984,11337445.79954404,17369586.572718788,0.8615596283361229,8.016025597756268,0.14989725000003895
tf_015p,10.0,-2.9139279999999985,14810603.968068765,13631163.05054056,20128651.122452207,0.9203651032685065,9.278130868852905,0.14971657142861033
tf_015p,13.895,-2.9363139999999994,16840415.468750678,16406563.932873823,23511166.139594465,0.9742374802639568,10.933120873457916,0.15104071428575355
tf_015p,19.307,-2.9331709999999998,19185034.792964064,19742859.950160835,27529004.32305728,1.0290760565835069,12.95646076734216,0.1528691785714683
tf_015p,26.827,-2.9451969999999985,22042372.738516152,23758124.347269624,32408558.56782288,1.0778387893675085,14.869171823200423,0.14902225000003874
tf_015p,37.2759,-2.9220619999999986,25122312.845084537,28649876.754096683,38104409.72789408,1.1404155712399846,17.559333136886195,0.14967760714289602
tf_015p,51.7947,-2.9352709999999984,29077491.22850261,34036747.60824507,44766066.20969752,1.1705531038001395,19.851850428719736,0.144037678571466
tf_015p,71.9686,-2.9582659999999983,33747902.65479805,39494994.4878022,51949740.357284285,1.170294785183845,19.766932235337922,0.12358903571431783
tf_015p,1.0,4.1011528,4966495.680374668,1844599.6547728896,5297983.317222554,0.3714086900471712,2.3971521439240364,0.14696335714289532
tf_015p,1.3895,4.0986153000000005,5279688.685396994,2169213.5487428685,5707941.83876804,0.41086012414759626,2.6769823737407,0.15233160714289673
tf_015p,1.9307,4.085628900000001,5652346.419378721,2571681.726445963,6209876.564538103,0.4549759578834572,2.907627522171751,0.1520827142857538
tf_015p,2.6827,4.0587824999999995,6092990.233319885,3051643.9154970776,6814474.342920505,0.5008450364500797,3.159991441846635,0.15061825000003912
tf_015p,3.72759,4.064550500000001,6588750.912101749,3629703.034349719,7522392.086250836,0.5508939528557588,3.554222350464744,0.15346617857146846
tf_015p,5.17947,4.0851494,7184795.284134251,4331854.417407869,8389651.12317156,0.602919672182399,3.8746890512940797,0.15000889285718183
tf_015p,7.19686,4.0952035,7923745.151736244,5196625.188304164,9475792.873284057,0.6558294201531059,4.385081082100302,0.1503093928571819
tf_015p,10.0,4.0669599000000005,8689282.271523777,6182911.640471337,10664521.683980646,0.7115560810740108,5.01512654308921,0.15274414285718255
tf_015p,13.895,4.0678342,9636461.657159092,7420431.087813104,12162408.922531774,0.7700369027360098,5.7441244596790835,0.1534010357143256
tf_015p,19.307,4.0578228,10740351.993186442,8808589.688649012,13890515.225884087,0.820139758383811,6.5507572786604396,0.15317828571432554
tf_015p,26.827,4.0533554,12082887.662844885,10487563.702205727,15999536.45205861,0.867968319729992,7.392152646753938,0.15006782142861042
tf_015p,37.2759,4.0861091,13539941.517274922,12567905.203404423,18473826.281877425,0.9282097110515339,8.472433998629466,0.14896196428575298
tf_015p,51.7947,4.0779309999999995,15189940.414042901,14927321.00180289,21296929.404800106,0.9827109649490643,9.908862772635542,0.15112310714289642
tf_015p,71.9686,4.0645077999999994,17042299.075653546,17512707.846591026,24436343.709812082,1.0276024243471646,11.261935714021828,0.14969278571432462
tf_015p,100.0,4.0296541,19379611.178720135,22622417.258653443,29788304.618809637,1.1673308122659387,13.863221392378497,0.15116192857146785
tf_015p,1.0,11.0973917,3869676.6092084395,973289.9077814646,3990199.2812946294,0.2515171178556328,1.8415655011835628,0.14990517857146754
tf_015p,1.3895,11.0839146,4031472.7124693277,1117323.282916707,4183441.5915526496,0.2771501539526315,1.9643467349590815,0.15251357142861105
tf_015p,1.9307,11.056758799999999,4221487.026913545,1286615.2240893864,4413199.684271939,0.3047777278212008,2.0774210823091344,0.15289560714289688
tf_015p,2.6827,11.0559804,4437947.82322926,1494791.2871107904,4682924.500109698,0.3368203833507691,2.199829323169014,0.15257939285718253
tf_015p,3.72759,11.0341558,4692316.267887434,1758143.8527923152,5010878.342665331,0.3746857100883064,2.352344148713187,0.15247935714289676
tf_015p,5.17947,11.0442526,4987764.905389606,2078517.51775233,5403520.50269447,0.41672323318734533,2.525085504862762,0.15178307142861086
tf_015p,7.19686,11.042066499999999,5297795.481897992,2465738.987848067,5843501.152923032,0.4654273643203549,2.727476846582118,0.1516044642857537
tf_015p,10.0,11.0362131,5716653.653683437,2939728.330657752,6428229.278288385,0.5142393625269889,3.0217646253426325,0.15268392857146826
tf_015p,13.895,11.0345499,6178401.318555027,3531266.8051956766,7116353.567846344,0.5715502478918852,3.339257269610673,0.15241103571432532
tf_015p,19.307,11.0449988,6717302.207328078,4184895.8185684574,7914259.406719396,0.623002462804643,3.7511959531976418,0.15395135714289718
tf_015p,26.827,11.0053368,7334847.08099754,5008151.975212785,8881529.592837365,0.6827888734296117,4.1571243073305855,0.1520300000000395
tf_015p,37.2759,11.0185465,8066804.972974465,5902956.4467083495,9995911.028202543,0.7317589140291014,4.683611678783267,0.15218875000003956
tf_015p,51.7947,11.0083965,8916692.357201362,6953568.336210006,11307498.184802664,0.7798371927224916,5.154722099617604,0.14806853571432418
tf_015p,71.9686,11.0280357,9594894.703480223,8176844.920339178,12606458.551954608,0.8522078848216338,5.66781268213678,0.14603146428575223
tf_015p,100.0,11.0060823,10967300.448588178,10309944.708842361,15052462.889141731,0.9400622110402348,6.883865287859671,0.14854185714289575
tf_015p,1.0,18.305101999999998,3194265.2571142423,621967.9322677926,3254254.8519709683,0.19471392705491525,1.5268382700402992,0.1523931785714682
tf_015p,1.3895,18.327586,3300953.7302411157,673953.6780348767,3369051.6602345943,0.20416938046133964,1.5806755445832252,0.15239092857146816
tf_015p,1.9307,18.346128999999998,3415883.1635640115,740590.4812091155,3495244.2043407536,0.21680790757386725,1.630861148833175,0.15155264285718223
tf_015p,2.6827,18.326487,3543429.9178552977,834725.9397993619,3640420.7143304097,0.23557004347487967,1.7055170140403615,0.15216982142861096
tf_015p,3.72759,18.323735999999997,3680020.611766932,948575.2333634682,3800308.7606640626,0.2577635653263413,1.79002623682531,0.15299053571432547
tf_015p,5.17947,18.367815,3846335.4606179954,1088634.5808422652,3997426.888163567,0.283031626333329,1.8720573045982223,0.15211171428575382
tf_015p,7.19686,18.348229,4012119.5473327436,1276602.7951744914,4210322.78557557,0.3181866293149656,1.966457151175601,0.1517026428571823
tf_015p,10.0,18.35308,4229404.878972909,1500728.4423389724,4487766.8709420515,0.35483205918640187,2.0887636061397137,0.15117607142861073
tf_015p,13.895,18.343111999999998,4465130.406899051,1797482.277008004,4813349.362634336,0.4025598612373612,2.262970148515298,0.1527057857143254
tf_015p,19.307,18.353388,4735214.364479307,2122239.2978778505,5189041.791605483,0.44818230697169625,2.4397123116931128,0.15271282142861112
tf_015p,26.827,18.342363,5046966.76850083,2485726.0250716684,5625896.144977288,0.492518801705928,2.6345828678690872,0.15210525000003952
tf_015p,37.2759,18.356265,5418417.001188375,2968550.751028191,6178311.772660656,0.5478631028909594,2.863821859532354,0.1505567500000391
tf_015p,51.7947,18.354123,5785102.610506487,3525572.5826500524,6774737.946933647,0.6094226533246205,3.1082543293716314,0.14902121428575302
tf_015p,71.9686,18.355789,6111457.255243987,4049224.5070733465,7331175.137135775,0.6625628451543003,3.376931844845126,0.14961417857146747
tf_015p,100.0,18.355529999999998,6962713.881592986,4994449.138586994,8568775.104696123,0.7173135681749891,3.9112299801415094,0.14825817857146711
tf_015p,1.0,24.99216,2790904.37977614,479643.40024738235,2831820.094648407,0.17185948888935235,1.3216247713626035,0.15158860714289651
tf_015p,1.3895,24.985608,2875580.6048714393,509106.0780381823,2920300.1239270275,0.17704462089350587,1.3580505946164165,0.1510471428571821
tf_015p,1.9307,25.018220999999997,2966370.789435064,538354.7478557903,3014826.9427866796,0.1814859928412113,1.4105571549949916,0.1519680714286109
tf_015p,2.6827,24.997591999999997,3068324.888691084,581905.9422834376,3123016.514241628,0.18964938961586716,1.4569053850658105,0.15152389285718224
tf_015p,3.72759,24.989458,3172608.6363111897,636893.6912090037,3235904.6854161476,0.20074763836913825,1.5167955117543233,0.152249321428611
tf_015p,5.17947,24.995659999999997,3283693.8750391747,713277.3739267583,3360269.345919408,0.21721798714207147,1.5528562251675835,0.1501001785714676
tf_015p,7.19686,24.972791,3419688.1786825233,807505.824213115,3513734.8926120047,0.2361343438407348,1.6165694283409828,0.1494340000000388
tf_015p,10.0,24.978825,3544589.7859656215,937002.5233289921,3666345.657394664,0.26434723900603146,1.7321687408586994,0.15345492857146842
tf_015p,13.895,24.961240999999998,3679788.464068706,1075741.5013508922,3833805.279095666,0.29233786448731225,1.805684932491584,0.15298046428575401
tf_015p,19.307,24.996969,3841035.806625798,1261058.7130429125,4042749.701072642,0.32831214717331786,1.8948189575371044,0.1522351428571824
tf_015p,26.827,24.9741,4031257.5015669293,1500497.4893641039,4301456.702040325,0.3722157388310888,2.0164994609480966,0.15226728571432527
tf_015p,37.2759,24.973098999999998,4235820.91864091,1740436.4818872449,4579442.979476868,0.4108852841790288,2.1503230273897067,0.1525158928571825
tf_015p,51.7947,24.973491,4447847.088303136,2076194.1941860265,4908556.412317011,0.46678632447728763,2.3385867070303052,0.15474753571432592
tf_015p,71.9686,24.972623,4603520.010363075,2373063.9241374256,5179172.605142231,0.5154889994602768,2.4091699354025486,0.15108839285718212
tf_015p,100.0,24.974058,5135235.688721876,2926535.4962240946,5910605.34881009,0.5698931214883516,2.6996676837047344,0.14835507142860999
tf_015p_high,0.1,31.972209999999997,2042990.6567903578,357917.6154434447,2074106.0346996293,0.17519297714545182,0.9746229761906962,0.15262642857146824
tf_015p_high,0.13895,31.95254,2151092.1777985725,361723.6226313891,2181293.546626813,0.1681581228199979,0.8132929616403904,0.1211035714286029
tf_015p_high,0.19307,31.99384,2196048.282699437,373507.7349241639,2227585.2594222575,0.17008174996272804,1.0484599045245968,0.15287678571432545
tf_015p_high,0.26827,31.956179999999996,2269066.7585229864,382303.4075949105,2301047.554939422,0.16848486548882544,1.0749198110136646,0.15173107142861084
tf_015p_high,0.372759,31.985859999999995,2341017.9355276353,385995.8494951133,2372626.765905149,0.16488376429636997,1.105889624613847,0.1513932142857536
tf_015p_high,0.517947,31.974939999999997,2420887.455967223,397218.1289771345,2453258.7137209047,0.1640795519007029,1.1585892407051377,0.1533946428571827
tf_015p_high,0.719686,31.99475,2486946.0402664696,402136.33902473736,2519248.7456305875,0.16169885977166176,1.1881584966120042,0.15318892857146837
tf_015p_high,1.0,31.99153,2567187.156174754,416862.9059907076,2600812.2918080105,0.16238119024086098,1.211527040323703,0.1513032142857536
tf_015p_high,1.3895,31.96486,2647584.214457585,431709.61546351836,2682550.1607106337,0.16305793527023407,1.2603540554120678,0.15260500000003965
tf_015p_high,1.9307,31.95639,2730972.166849845,446942.74034858256,2767303.161791067,0.16365701041330183,1.294508211775464,0.1519400000000395
tf_015p_high,2.6827,31.965,2816961.3129179836,463244.47059321473,2854797.099271995,0.16444828988913493,1.343896371961091,0.15290250000003974
tf_015p_high,3.72759,31.990059999999996,2905502.8284154963,496062.9890052122,2947545.6188142765,0.17073223407451923,1.3805831355392937,0.1521339285714681
tf_015p_high,5.17947,32.000699999999995,3003823.462119834,533052.7356372856,3050754.105225785,0.17745807713383527,1.4240066700201521,0.15161035714289656
tf_015p_high,7.19686,32.01169,3087036.501898058,589710.4596988003,3142857.424435472,0.19102801646051742,1.4740234670736667,0.15233642857146815
tf_015p_high,10.0,31.956809999999997,3194898.605025381,645741.7046313683,3259502.9445443596,0.20211649396812026,1.5126603781971972,0.15073500000003917
tf_015p_high,13.895,31.976619999999997,3312790.6777218767,730929.0823747757,3392468.039328035,0.22063847477300239,1.580953978646404,0.1513657142857536
tf_015p_high,19.307,31.989779999999996,3424371.452039206,829424.5771946308,3523388.2798799784,0.2422122099811077,1.652224071890603,0.15231142857146815
tf_015p_high,26.827,31.99048,3537748.021810622,964643.9422437525,3666905.9165913346,0.2726717494566068,1.7229953919877483,0.15261892857146822
tf_015p_high,37.2759,31.978369999999998,3670985.4221213693,1103896.9125387096,3833369.5834004977,0.30070860698237134,1.7887575148809864,0.1515635714286108
tf_015p_high,51.7947,31.988239999999998,3804807.0912475837,1261534.9651802755,4008494.414363116,0.3315634498480243,1.8638246385933543,0.15102464285718212
tf_015p_high,71.9686,31.979279999999996,3840667.375376527,1448435.0620157083,4104715.582979906,0.3771310869829513,1.9385964425095534,0.15340107142861129
tf_015p_high,100.0,31.98999,4128425.1137527404,1803572.511070109,4505193.416774919,0.4368669556490176,2.248017446883628,0.16207285714289926
tf_015p_high,0.1,38.961569999999995,1830001.6611818832,325373.94794530276,1858702.3123485819,0.1777998101570925,0.869866978749806,0.15200821428575378
tf_015p_high,0.13895,38.97655,1918640.9849997999,325982.07354698796,1946136.5680740383,0.16990259047709333,0.7284759656408515,0.12158107142860301
tf_015p_high,0.19307,38.989850000000004,1970111.614602922,334302.81724353833,1998273.7919540203,0.16968724754760525,0.9395189144450381,0.15271250000003966
tf_015p_high,0.26827,38.99433,2033296.178373336,342041.53730786795,2061864.6323732173,0.16822022337223186,0.9712308292436762,0.15299821428575403
tf_015p_high,0.372759,39.0,2099122.876883219,349156.2605973075,2127963.0980279655,0.16633436014747996,0.9950846622257818,0.15188678571432518
tf_015p_high,0.517947,38.968289999999996,2169698.26107572,356149.00764075835,2198734.331327571,0.16414679129815146,1.0264793272848978,0.1516357142857537
tf_015p_high,0.719686,38.97165,2239125.0674628355,364170.56249423895,2268546.0688131987,0.16263967019353792,1.0634286544338334,0.15225964285718244
tf_015p_high,1.0,38.98334,2305532.820568716,369916.03198211535,2335020.2263442883,0.16044709000970392,1.0917373329616267,0.1518628571428966
tf_015p_high,1.3895,39.010009999999994,2378423.2552615963,371143.2710619091,2407206.78563843,0.15604593095062386,1.1239846986119921,0.15166000000003943
tf_015p_high,1.9307,38.9965,2455606.881169691,388605.4048009947,2486165.5848894063,0.1582522869523351,1.157219461972716,0.15118535714289644
tf_015p_high,2.6827,39.00833,2530119.607786097,398503.9557945195,2561310.335060465,0.15750399884976904,1.2058387992536765,0.15291535714289686
tf_015p_high,3.72759,38.98676999999999,2614586.2791312775,412719.1802914085,2646960.243902796,0.15785257636574862,1.2344180971714627,0.15147428571432509
tf_015p_high,5.17947,38.98852,2695616.4519200423,433182.17541026283,2730200.515155465,0.16069874299131628,1.2760863647774858,0.15181321428575373
tf_015p_high,7.19686,39.00581,2772475.1816299283,469560.9367308547,2811957.6999054346,0.1693652444004211,1.3165533944046224,0.15207357142861094
tf_015p_high,10.0,38.987610000000004,2874590.2292014826,507055.298275214,2918967.9788119635,0.17639220126900182,1.3454112458808458,0.14970964285718177
tf_015p_high,13.895,38.99601,2963023.150432359,551833.9275008338,3013971.9430577145,0.1862401673845549,1.4034077592451515,0.15124071428575359
tf_015p_high,19.307,39.003989999999995,3036334.5059326566,609722.9223285161,3096948.3808953185,0.20080887699862646,1.4578312522236956,0.15289642857146832
tf_015p_high,26.827,38.982429999999994,3131038.014406123,693965.5671139769,3207021.5552746234,0.22164073509200247,1.4979317829673038,0.15171000000003942
tf_015p_high,37.2759,39.00489999999999,3226808.1571940077,762429.4345002922,3315658.234186121,0.23627975304341967,1.5550136435044444,0.15233107142861102
tf_015p_high,51.7947,38.98474,3293867.9953299887,898756.4685387919,3414283.169334307,0.27285746417677914,1.599011569246274,0.1521164285714681
tf_015p_high,71.9686,38.98313,3306449.2156981598,959558.2817939209,3442870.6789756534,0.2902080809946174,1.6221517536856975,0.15303642857146832
tf_015p_high,100.0,38.99454,3538034.41608987,1099008.0624629364,3704795.0349236494,0.3106267303294147,1.8179858579974524,0.15938607142861286
tf_015p_high,0.1,45.97578,1637829.0170792923,289136.7682628589,1663154.821400705,0.17653660134711172,0.7716069811502237,0.1506910714286106
tf_015p_high,0.13895,45.95842,1716766.4230047138,294101.565221694,1741775.72661415,0.17131134514324461,0.6523149692330454,0.12164357142860305
tf_015p_high,0.19307,45.948899999999995,1765602.047327362,301804.286130295,1791210.8800063685,0.17093562311345534,0.8424369232855691,0.15276178571432542
tf_015p_high,0.26827,45.97235,1823569.8031737779,308166.6718680304,1849425.1876454665,0.16899088333865306,0.8624058483766703,0.1514603571428965
tf_015p_high,0.372759,45.982569999999996,1884922.5887278516,317476.01156089734,1911471.73230815,0.16842920418029703,0.8989366948625068,0.15275142857146828
tf_015p_high,0.517947,45.99111,1945647.9050773059,316923.2027119518,1971290.4623491967,0.16288826045294127,0.9274933921564755,0.15282142857146827
tf_015p_high,0.719686,45.96178,2015091.2343507109,329167.6736890937,2041799.216416482,0.1633512508405883,0.9540627928154752,0.15177071428575373
tf_015p_high,1.0,46.01176,2076802.510741989,337689.4687982448,2104077.671085711,0.16260066474861729,0.9738166210337245,0.1503278571428962
tf_015p_high,1.3895,45.998599999999996,2149904.1670160815,344844.65021637175,2177385.0739214607,0.16040001015254196,1.0083052442258895,0.15041142857146764
tf_015p_high,1.9307,45.96948,2214757.8716469817,347083.25984801713,2241789.2896722015,0.15671386217488067,1.0533804075658593,0.1526210714286111
tf_015p_high,2.6827,45.97634,2293781.288480813,355265.5866904245,2321130.379033283,0.1548820667753024,1.075001099608319,0.15042964285718197
tf_015p_high,3.72759,45.990199999999994,2358350.9912977186,365792.08584380965,2386550.4914459484,0.15510502346494529,1.1262717682429484,0.15328392857146841
tf_015p_high,5.17947,46.01092,2438938.434644434,386961.5835449444,2469445.2727536713,0.15865984071113234,1.145944894302714,0.15072607142861058
tf_015p_high,7.19686,45.96682,2524721.8342643017,399293.48367116175,2556101.646357819,0.15815345605687883,1.166562375285419,0.14823607142860995
tf_015p_high,10.0,45.979,2599641.4644376985,426965.62474427256,2634470.6087442026,0.16424019642132653,1.2369477491685439,0.15250428571432534
tf_015p_high,13.895,45.95646,2663503.6543600666,450566.5052295182,2701344.460157603,0.1691630888104681,1.2702505935150676,0.15273321428575395
tf_015p_high,19.307,45.94539999999999,2744449.0901712975,486872.48671810963,2787300.777968739,0.17740263008038562,1.2997253586517776,0.1514578571428965
tf_015p_high,26.827,45.98789,2824734.9533079243,516249.5162220387,2871522.4393061968,0.1827603384938758,1.3422060533159719,0.15182071428575372
tf_015p_high,37.2759,45.956529999999994,2893214.826501348,583840.0587009228,2951535.4049089644,0.2017963040120798,1.4125787748375414,0.1554492857143261
tf_015p_high,51.7947,45.956529999999994,2967536.984099685,631454.4002610149,3033976.0070917592,0.21278737338216883,1.4093229158056544,0.15087678571432492
tf_015p_high,71.9686,45.98824,2924898.4272600156,699620.8409478837,3007407.543196754,0.23919491850637492,1.4704755193733081,0.15881428571432696
tf_015p_high,100.0,45.956039999999994,3092755.5139936735,810952.097539145,3197308.2387910946,0.26221021799811234,1.575488235380763,0.16004964285718445
